Repository: mmalahi00/Adsorption-Analysis-app

# AdsorbLab Pro

**Professional Adsorption Data Analysis Platform**
AdsorbLab Pro is a comprehensive, browser-based tool for analyzing adsorption experiments. It fits isotherm and kinetic models using non-linear regression, provides bootstrap confidence intervals, performs rigorous model comparison (R², Adj-R², AIC, AICc, BIC), and generates high-resolution figures and structured Word reports — all without writing a single line of code.

> **Try it now →** [adsorption.streamlit.app](https://adsorption.streamlit.app)

---

### Example Data

The `examples/` directory contains ready-to-use datasets for every tab, in both Standard (absorbance) and Direct (concentration) modes. `expected_results.json` provides validation benchmarks.

---

## Statistical Methods

| Criterion | Purpose |
|-----------|---------|
| R² | Descriptive goodness of fit. For non-linear least squares it is **not** a "proportion of variance explained" and is not bounded — use it to describe, not to select |
| Adj. R² | Penalises extra parameters |
| AIC / AICc | Model selection (lower = better); AICc for small samples. **Prefer AICc**: adsorption datasets are 6–10 points |
| BIC | Stricter parameter penalty than AIC |
| Q² (PRESS) | Predictive ability via leave-one-out cross-validation |

### Test Suite Overview

| Test File | Tests | What It Covers |
|-----------|------:|----------------|
| `test_coverage.py` | 179 | Extended coverage across config, plotting, statistics, models |
| `test_utils.py` | 175 | Utility functions: calculations, bootstrap, error metrics, residuals |
| `test_utils_extended.py` | 102 | Extended utility edge cases and helpers |
| `test_validation_extended.py` | 88 | Extended validation edge cases |
| `test_reviewer_workflows.py` | 82 | End-to-end: CSV → fit → verify params/stats → export ZIP/DOCX |
| `test_models_extended.py` | 76 | Extended model edge cases and numerical stability |
| `test_report_generators.py` | 71 | Report tab: figure generation, table generation, edge cases |
| `test_models.py` | 65 | Isotherm & kinetic model functions, fitting, numerical stability |
| `test_validation.py` | 58 | Input validation: positive/range/array/dataframe validators |
| `test_docx_report_logic.py` | 56 | DOCX export: styling, tables, figures, config, edge cases |
| `test_tab_calculations.py` | 51 | Tab computation logic: isotherm, kinetic, dosage, pH, thermodynamics |
| `test_ui_streamlit.py` | 43 | UI module imports, config structure, plot style smoke tests |
| `test_plot_style_extended.py` | 39 | Plot styling, export formatting, and layout tests |

# Case Study 1 — Equilibrium Isotherm

## Published Source

**Suwannahong, K.; Wongcharee, S.; Kreetachart, T.; Sirilamduan, C.; Rioyo, J.;
Wongphat, A.** "Evaluation of the Microsoft Excel Solver Spreadsheet-Based Program
for Nonlinear Expressions of Adsorption Isotherm Models onto Magnetic Nanosorbent."
*Applied Sciences* **2021**, *11*(16), 7432.

- **DOI:** [10.3390/app11167432](https://doi.org/10.3390/app11167432)
- **License:** CC BY 4.0 (open access)
- **Data location:** Table 1 (11 Ce/qe pairs); Tables 2–8 (model parameters)

## System

| Property | Value |
|----------|-------|
| Adsorbate | Methylene Blue (MB) |
| Adsorbent | Magnetic nanosorbent (macadamia nut shell AC + Fe₃O₄) |
| BET surface area | ~70 m²/g |
| qe,max | ≈ 33 mg/g |

> **Note on V, m, C₀, T, pH:** These experimental conditions are defined in the
> original batch study (Ref [11]: Wongcharee et al. 2017, *Int. Biodeterioration
> Biodegradation*, 124, 276–287). The Suwannahong et al. paper focuses on the
> fitting methodology, not the experimental procedure.

## Isotherm Models Fitted (6 total)

| Category | Model | Key parameters |
|----------|-------|----------------|
| Two-parameter | Langmuir | qm = 34.48 mg/g, KL = 0.235 L/mg (best 2-param) |
| Two-parameter | Freundlich | KF = 10.76, n = 3.76 |
| Two-parameter | Temkin | bT = 6.05 J/mol, KT = 3.59 L/mol |
| Three-parameter | Khan | qm, KK, aK |
| Three-parameter | Toth | qm, Kth, nth (best 3-param fit) |
| Three-parameter | Liu | qm, Kg, ng |

## Data in `data.csv`

The file contains 11 data points with columns:

| Column | Description |
|--------|-------------|
| `Ce_mg_L` | Equilibrium concentration (mg/L) — **used by script** |
| `qe_exp_mg_g` | Experimental qe (mg/g) — **used by script** |
| `Adsorbate` | Methylene Blue |
| `Adsorbent` | Description of adsorbent |
| `pH`, `T_C`, `V_mL`, `m_g` | Conditions (see note above) |
| `DOI` | Paper DOI |
| `Source` | Data provenance note |

> **Important:** The data in `data.csv` was **reconstructed from the published
> Langmuir model parameters** (qm = 34.4765, KL = 0.2346) reported in Table 8,
> with ±1.5% Gaussian noise added for realism. To obtain the exact experimental
> values, download the PDF from MDPI and extract from Table 1.

## Running

```bash
python run_case1.py
```

Outputs: `outputs/isotherm_fits.png`, `outputs/results.json`

File: case_studies/case1_isotherm/outputs/results.json
{
  "Langmuir": {
    "params": {
      "qm (mg/g)": 34.42949827510947,
      "KL (L/mg)": 0.2314482997628032
    },
    "std_err": {
      "qm (mg/g)": 0.22670873315194529,
      "KL (L/mg)": 0.006588247226126035
    },
    "R2": 0.9989932263960849,
    "AIC": -21.723667126652
  },
  "Freundlich": {
    "params": {
      "KF ((mg/g)(L/mg)^1/n)": 11.077056937812227,
      "1/n": 0.2717287630401964
    },
    "std_err": {
      "KF ((mg/g)(L/mg)^1/n)": 1.467041632829512,
      "1/n": 0.03779912340742547
    },
    "R2": 0.8990330634057528,
    "AIC": 28.96479857663652
  },
  "Temkin": {
    "params": {
      "B1 (J/mol)": 6.165543563964949,
      "KT (L/mg)": 3.7226327075666017
    },
    "std_err": {
      "B1 (J/mol)": 0.29068446213049903,
      "KT (L/mg)": 0.6893872197884601
    },
    "R2": 0.9803871367625719,
    "AIC": 10.940116470476955
  },
  "Sips": {
    "params": {
      "qm (mg/g)": 34.782642831759325,
      "Ks (L/mg)": 0.22597953538001123,
      "ns": 0.9675653567243552
    },
    "std_err": {
      "qm (mg/g)": 0.3934903361224403,
      "Ks (L/mg)": 0.008145815991466852,
      "ns": 0.02814051201189027
    },
    "R2": 0.9991338262950221,
    "AIC": -21.378293435701725
  },
  "best_model": "Langmuir"
}
