Repository: mmalahi00/Adsorption-Analysis-app

# AdsorbLab Pro

**Professional Adsorption Data Analysis Platform**
AdsorbLab Pro is a comprehensive, browser-based tool for analyzing adsorption experiments. It fits isotherm and kinetic models using non-linear regression, provides bootstrap confidence intervals, performs rigorous model comparison (R², Adj-R², AIC, AICc, BIC), and generates high-resolution figures and structured Word reports — all without writing a single line of code.

> **Try it now →** [adsorption.streamlit.app](https://adsorption.streamlit.app)

---

### Example Data

The `examples/` directory contains ready-to-use datasets for every tab, in both Standard (absorbance) and Direct (concentration) modes. `expected_results.json` provides validation benchmarks.

---

## Statistical Methods

| Criterion | Purpose |
|-----------|---------|
| R² | Descriptive goodness of fit. For non-linear least squares it is **not** a "proportion of variance explained" and is not bounded — use it to describe, not to select |
| Adj. R² | Penalises extra parameters |
| AIC / AICc | Model selection (lower = better); AICc for small samples. **Prefer AICc**: adsorption datasets are 6–10 points |
| BIC | Stricter parameter penalty than AIC |
| Q² (PRESS) | Predictive ability via leave-one-out cross-validation |

### Test Suite Overview

| Test File | Tests | What It Covers |
|-----------|------:|----------------|
| `test_coverage.py` | 179 | Extended coverage across config, plotting, statistics, models |
| `test_utils.py` | 175 | Utility functions: calculations, bootstrap, error metrics, residuals |
| `test_utils_extended.py` | 102 | Extended utility edge cases and helpers |
| `test_validation_extended.py` | 88 | Extended validation edge cases |
| `test_reviewer_workflows.py` | 82 | End-to-end: CSV → fit → verify params/stats → export ZIP/DOCX |
| `test_models_extended.py` | 76 | Extended model edge cases and numerical stability |
| `test_report_generators.py` | 71 | Report tab: figure generation, table generation, edge cases |
| `test_models.py` | 65 | Isotherm & kinetic model functions, fitting, numerical stability |
| `test_validation.py` | 58 | Input validation: positive/range/array/dataframe validators |
| `test_docx_report_logic.py` | 56 | DOCX export: styling, tables, figures, config, edge cases |
| `test_tab_calculations.py` | 51 | Tab computation logic: isotherm, kinetic, dosage, pH, thermodynamics |
| `test_ui_streamlit.py` | 43 | UI module imports, config structure, plot style smoke tests |
| `test_plot_style_extended.py` | 39 | Plot styling, export formatting, and layout tests |
| `test_tab_helpers.py` | 37 | Tab helper functions: hashing, validation wrappers, calculation |

# Case Study 3 — Thermodynamic Analysis

## Published Source

**Sulaiman, N.S.; Mohamad Amini, M.H.; Danish, M.; Sulaiman, O.; Hashim, R.**
"Kinetics, Thermodynamics, and Isotherms of Methylene Blue Adsorption Study onto
Cassava Stem Activated Carbon." *Water* **2021**, *13*(20), 2936.

- **DOI:** [10.3390/w13202936](https://doi.org/10.3390/w13202936)
- **License:** CC BY 4.0 (open access)
- **Data location:** Table 1 (thermodynamics); Tables 2–3 (Langmuir/Freundlich at 4 T)

## System

| Property | Value |
|----------|-------|
| Adsorbate | Methylene Blue (MB) |
| Adsorbent | Activated cassava stem (ACS, pyrolyzed 787 °C, 146 min) |
| V | 50 mL |
| m | 0.075 g (1.5 g/L dosage) |
| C₀ | 100, 200, 300, 400 mg/L |
| T | 298.15, 308.15, 318.15, 328.15 K |
| pH | Natural (pHzpc = 9.20 for ACS) |
| Contact time | 1080 min (18 h, to ensure equilibrium) |
| Detection | UV-Vis at 660.11 nm |

## Thermodynamic Results (qualitative, from paper)

| Parameter | Sign | Interpretation |
|-----------|------|----------------|
| ΔH° | Positive | Endothermic adsorption |
| ΔS° | Positive | Increased randomness at solid–solute interface |
| ΔG° | Negative (all T) | Spontaneous process |

- ΔG° becomes more negative with increasing T → greater spontaneity at higher T
- Langmuir qm (ACS) = **384.61 mg/g** at 55 °C
- Kq definition: qe / Ce

## Data in `data.csv`

The file contains 16 rows (4 temperatures × 4 concentrations) with columns:

| Column | Description |
|--------|-------------|
| `Temperature_C` | Temperature (°C) — **used by script** |
| `C0_mg_L` | Initial concentration (mg/L) — **used by script** |
| `Ce_mg_L` | Equilibrium concentration (mg/L) — **used by script** |
| `Adsorbate` | Methylene Blue |
| `Adsorbent` | Activated cassava stem |
| `pH`, `V_mL`, `m_g` | Experimental conditions |
| `DOI` | Paper DOI |
| `Source` | Data provenance note |

> **Important:** The Ce values were **reconstructed from the published Langmuir
> parameters** (Tables 2–3) and mass balance, with ±1% noise. Download the PDF
> to extract exact tabulated values from Tables 1–3.

## Running

```bash
python run_case3.py
```

Outputs: `outputs/thermo_isotherms.png`, `outputs/vant_hoff.png`,
         `outputs/delta_G_vs_T.png`, `outputs/results.json`

File: case_studies/case3_thermodynamics/outputs/results.json
{
  "langmuir_per_temperature": {
    "25": {
      "qm": 248.20392165698857,
      "KL": 0.025423712256241914,
      "R2": 0.9993794510349157
    },
    "35": {
      "qm": 302.0227706952944,
      "KL": 0.0355907587161329,
      "R2": 0.99992419810435
    },
    "45": {
      "qm": 345.84831390683524,
      "KL": 0.047194199453084285,
      "R2": 0.999927870021096
    },
    "55": {
      "qm": 382.40445920096226,
      "KL": 0.06497299942431078,
      "R2": 0.9999385755130173
    }
  },
  "vant_hoff": {
    "slope_K": -5094.628845118131,
    "intercept": 18.631428431942897,
    "R2": 0.9981397661921786
  },
  "thermodynamics": {
    "delta_H_kJ_mol": 42.35674421831214,
    "delta_S_J_mol_K": 154.90169598317325,
    "delta_G_kJ_mol": {
      "25": -3.82719643907096,
      "35": -5.376213398902699,
      "45": -6.9252303587344315,
      "55": -8.474247318566157
    },
    "mechanism": "mixed (physi-/chemisorption)"
  }
}
